Repository: CE-Deepanshu/IS-456-2000

# IS_456-2000.github.io

# IS 456 : 2000_REAFFIRMED 2021

## Indian Standard

## PLAIN AND REINFORCED CONCRETE  CODE OF PRACTICE  ( Fourth Revision)

## BUREAU OF INDIAN STANDARDS
```
Note: This website content contains all changes made due to Amendment no. 1, 2, 3, 4, 5 & 6 with referring latest IS 456 : 2000_Reaffirmed 2021
```

## [FOREWORD](Foreword.html)

## [CONTENT](Content.md)

### [SECTION 1 GENERAL](Section1.md)

### [SECTION 2 MATERIALS, WORKMANSHIP, INSPECTION AND TESTING](Section2.md)

File: converted-markdown.html (part 1 of 2)
Converted from Markdown

SECTION 2 MATERIALS, WORKMANSHIP, INSPECTION AND TESTING

5 MATERIALS

5.1 Cement

The cement used shall be any of the following and the type selected should be appropriate for the intended use:

a) 33 Grade ordinary Portland cement conforming to IS 269
b) 43 Grade ordinary Portland cement conforming to IS 8112
c) 53 Grade ordinary Portland cement conforming to IS 12269
d) Rapid hardening Portland cement conforming to IS 8041
e) Portland slag cement conforming to IS 455
f) Portland pozzolana cement (fly ash based) conforming to IS 1489 (Part 1)
g) Portland pozzolana cement (calcined clay based) conforming to IS 1489 (Part 2)
h) Hydrophobic cement conforming to IS 8043
j) Low heat Portland cement conforming to IS 12600
k) Sulphate resisting Portland cement conforming to IS 12330  

Other combinations of Portland cement with mineral admixtures (see 5.2) of quality conforming with relevant Indian Standards laid down may also be used in the manufacture of concrete provided that there are satisfactory data on their suitability, such as performance test on concrete containing them.

5.1.1 Low heat Portland cement conforming to IS 12600 shall be used with adequate precautions with regard to removal of formwork, etc.

5.1.2 High alumina cement conforming to IS 6452 or supersulphated cement conforming to IS 6909 may be used only under special circumstances with the prior approval of the engineer-in-charge. Specialist literature may be consulted for guidance regarding the use of these types of cements.

5.1.3 The attention of the engineers-in-charge and users of cement is drawn to the fact that quality of various cements mentioned in 5.1 is to be determined on the basis of its conformity to the performance characteristics given in the respective Indian Standard Specification for that cement. Any trade-mark or any trade name indicating any special features not covered in the standard or any qualification or other special performance characteristics sometimes claimed/indicated on the bags or containers or in advertisements alongside the 'Statutory Quality Marking' or otherwise have no relation whatsoever with the characteristics guaranteed by the Quality Marking as relevant to that cement. Consumers are, therefore, advised to go by the characteristics as given in the corresponding Indian Standard Specification or seek specialist advise to avoid any problem in concrete making and construction.

5.1.4 At locations where temperature are predominantly below 15°C for 6 months the use of Portland calcined limestone cement should not be permitted in underground structures and structural elements in contact with ground water. Composite cement conforming to IS 16415 and containing a declared clinker content not less than 45% fly ash content not more than 25% and a min 28 day compressive strength of 43 MPa can be used for RCC construction.

5.2 Mineral Admixtures

5.2.1 Pozzolanas

Pozzolanic materials as given below may be used:

5.2.1.1 Fly ash (pulverized fuel ash)
Fly ash conforming to IS 3812 may be used as part replacement of ordinary Portland cement.

5.2.1.2 Silica fume

Silica fume conforming to IS 15388 be used as part replacement of Cement. ensured.

NOTE - The silica fume is usually used in proportion of 5 to 10 percent of the cement content of a mix.

5.2.1.3 Rice husk ash

Rice husk ash giving required performance and uniformity characteristics may be used with the approval of the deciding authority.

NOTE - Rice husk ash is produced by burning rice husk and contain large proportion of silica. To achieve amorphous state, rice husk may be burnt at controlled temperature. It is necessary to evaluate the product from a particular source for performance and uniformity since it can be as deleterious as silt when incorporated in concrete. Water demand and drying shrinkage should be studied before using rice husk.

5.2.1.4 Metakaoline

Metakaoline conforming to IS 16354 may be used as pozzolanic material in may be used as part replacement of ordinary portland cement.

NOTE - Metakaoline is obtained by calcination of pure or refined kaolintic clay at a temperature between 650°C and 850°C, followed by grinding to achieve a fineness of 700 to 900 m²/kg. The resulting material has high pozzolanicity.

5.2.2 Ground Granulated Blast Furnace Slag
Ground granulated blast furnace slag conforming to IS 16714 may be used as part replacement of ordinary Portland cements.

5.3 Aggregates

Aggregates derived from natural source and from other than natural source shall comply with the requirements of IS 383.

5.3.1 Other types of aggregates such as slag and crushed overburnt brick or tile, which may be found suitable with regard to strength, durability of concrete and freedom from harmful effects may be used for plain concrete members, but such aggregates should not contain more than 0.5 percent of sulphates as SO₃ and should not absorb more than 10 percent of their own mass of water.

5.3.2 Heavy weight aggregates or light weight aggregates such as bloated clay aggregates and sintered fly ash aggregates may also be used provided the engineer-in-charge is satisfied with the data on the properties of concrete made with them.

NOTE - Some of the provisions of the code would require modification when these aggregates are used; specialist literature may be consulted for guidance.

5.3.3 Size of Aggregate

The nominal maximum size of coarse aggregate should be as large as possible within the limits specified but in no case greater than one-fourth of the minimum thickness of the member, provided that the concrete can be placed without difficulty so as to surround all reinforcement thoroughly and fill the corners of the form. For most work, 20 mm aggregate is suitable. Where there is no restriction to the flow of concrete into sections, 40 mm or larger size may be permitted. In concrete elements with thin sections, closely spaced reinforcement or small cover, consideration should be given to the use of 10 mm nominal maximum size. 

Plums above 160 mm and up to any reasonable size may be used in plain concrete work up to a maximum limit of 20 percent by volume of concrete when specifically permitted by the engineer-in-charge. The plums shall be distributed evenly and shall be not closer than 150 mm from the surface.

5.3.3.1 For heavily reinforced concrete members as in the case of ribs of main beams, the nominal maximum size of the aggregate should usually be restricted to 5 mm less than the minimum clear distance between the main bars or 5 mm less than the minimum cover to the reinforcement whichever is smaller.

5.3.4 Coarse and fine aggregate shall be batched separately.

5.4 Water

Water natural or treated used for mixing and curing shall be clean and free from injurious amounts of oils, acids, alkalis, salts, sugar, organic materials or other substances that may be deleterious to concrete or steel.

Potable water is generally considered satisfactory for mixing concrete. As a guide the following concentrations represent the maximum permissible values:

a) To neutralize 100 ml sample of water, using phenolphthalein as an indicator, it should not require more than 5 ml of 0.02 normal NaOH. The details of test are given in 8.1 of IS 3025 (Part 22).
b) To neutralize 100 ml sample of water, using mixed indicator, it should not require more than 25 ml of 0.02 normal H₂SO₄. The details of test shall be given in 8 of IS 3025 (Part 23).
c) Permissible limits for solids shall be as given in Table 1.

5.4.1 In case of doubt regarding development of strength, the suitability of water for making concrete shall be ascertained by the compressive strength and initial setting time tests specified in 5.4.1.2 and 5.4.1.3.

5.4.1.1 The sample of water taken for testing shall represent the water proposed to be used for concreting, due account being paid to seasonal variation. The sample shall not receive any treatment before testing other than that envisaged in the regular supply of water proposed for use in concrete. The sample than be stored in a clean container previously rinsed out with similar water.

5.4.1.2 Average 28 days compressive strength of at least three 150 mm concrete cubes prepared with water proposed to be used shall not be less than 90 percent of the average of strength of three similar concrete cubes prepared with distilled water. The cubes shall be prepared, cured and tested in accordance with the requirements of IS 516.

5.4.1.3 The initial setting time of test block prepared with the appropriate cement and the water proposed to be used shall not be less than 30 min and shall not differ by ± 30 min from the initial setting time of control test block prepared with the same cement and distilled water. The test blocks shall be prepared and tested in accordance with the requirements of IS 4031 (Part 5).

5.4.2 The pH value of water shall be not less than 6.

5.4.3 Sea Water

Sea water shall not be used for mixing or curing of concrete shall not be used because of presence of harmful salts in sea water. Under unavoidable circumstances sea water may be used for mixing or curing in plain concrete with no embedded steel after having given due consideration to possible disadvantages and precautions including use of appropriate cement system.

5.4.4 Water found satisfactory for mixing is also suitable for curing concrete. However, water used for curing should not produce any objectionable stain or unsightly deposit on the concrete surface.

5.5 Chemical Admixtures

5.5.1 Admixture, if used, shall comply with IS 9103. Previous experience with and data on such materials should be considered in relation to the likely standards of supervision and workmanship to the work being specified.

5.5.2 Admixtures should not impair durability of concrete nor combine with the constituents to form harmful compounds nor increase the risk of corrosion of reinforcement.

5.5.3 The workability, compressive strength and the slump loss of concrete with and without the use of admixtures shall be established during the trial mixes before use of admixtures.

5.5.4 The relative density of liquid admixtures shall be checked for each drum containing admixtures and compared with the specified value before acceptance.

5.5.5 The chloride content of admixtures shall be independently tested for each batch before acceptance.

5.5.6 If two or more admixtures are used simultaneously in the same concrete mix, data should be obtained to assess their interaction and to ensure their compatibility.

5.5.7 The amount of admixture added to a mix shall be recorded in the production record. Redosing of admixture is not normally be permitted. In special circumstances, if necessary, additional dose of admixture may be added at project site and mixed adequately in mixer itself to regain the workability of concrete with the mutual agreement between producer/supplier and purchaser/user of concrete. However the producer/supplier shall assure the ultimate quality of concrete supplied by him and maintain record of quantity and time of addition.

5.6 Reinforcement

The reinforcement shall be any of the following:

a) Mild steel and medium tensile steel bars conforming to IS 432 (Part I)
b) High strength deformed steel bars conforming to IS 1786
c) Hard-drawn steel wire fabric conforming to IS 1566  

5.6.1 All reinforcement shall be free from loose mill scales, loose rust and coats of paints, oil, mud or any other substances which may destroy or reduce bond. Sand blasting or other treatment is recommended to clean reinforcement.

5.6.2 Special precautions like coating of reinforcement may be required for reinforced concrete elements in exceptional cases and for rehabilitation of structures. Specialist literature may be referred to in such cases. Reduction in design bond strength of coated bars shall be looked into.

5.6.3 The modulus of elasticity of steel shall be taken as 200 kN/mm². The characteristic yield strength of different steel shall be assumed as the minimum yield stress/0.2 percent proof stress specified in the relevant Indian Standard.

5.7 Fibers

Fibers may be added to concrete for special applications to enhance properties, for which special literature may be referred.

5.8 Storage of Materials

Storage of materials shall be as described in IS 4082.

6 CONCRETE

6.1 Grades

The concrete shall be in grades designed as per Table 2.

6.1.1 The characteristic strength is defined as the strength of material, below which not more than 5 percent of the test results are expected to fall.

6.1.2 The minimum grade of concrete for plain and reinforced concrete shall be as per Table 5.

6.1.3 Concrete of grades lower than those given in Table 5 may be used for plain concrete constructions, lean concrete, simple foundations, foundation for masonry walls and other simple or temporary reinforced concrete construction.

6.2 Properties of Concrete

6.2.1 Increase of Strength with Age

There is normally a gain of strength beyond 28 days. The quantum of increase depends upon the grade and type of cement, curing and environmental conditions, etc. The design should be based on 28 days characteristic strength of concrete unless there is a evidence to justify a higher strength for a particular structure due to age.

Notes  

In the designation of concrete mix M refers to the mix and the number to the specified compressive strength of 150 mm size cube at 28 days, expressed in N/mm².  

For concrete of compressive strength greater than M 55, design parameters given in the standard may not be applicable and the values may be obtained from specialized literatures and experimental results.

6.2.1.1 For concrete of grade M 30 and above, the rate of increase of compressive strength with age shall be based on actual investigations.

6.2.1.2 Where members are subjected to lower direct load during construction, they should be checked for stresses resulting from combination of direct load and bending during construction.

6.2.2 Tensile Strength of Concrete

The flexural and splitting tensile strengths shall be obtained as described in IS 516 and IS 5816 respectively. When the designer wishes to use an estimate of the tensile strength from the compressive strength, the following formula may be used:

Flexural strength, fcr = 0.7 √fck N/mm²

where fck is the characteristic cube compressive strength of concrete in N/mm².

6.2.3 Elastic Deformation

The modulus of elasticity is primarily influenced by the elastic properties of the aggregate and to a lesser extent by the conditions of curing and age of the concrete, the mix proportions and the type of cement. The modulus of elasticity is normally related to the compressive strength of concrete.

6.2.3.1
The modulus of elasticity of concrete can be assumed as follows:

Ec = 5000√fck

where
Ec is the short term static modulus of elasticity in N/mm².
Actual measured values may differ by ± 20 percent from the values obtained from the above expression.

6.2.4 Shrinkage

The total shrinkage of concrete depends upon the constituents of concrete, size of the member and environmental conditions. For a given humidity and temperature, the total shrinkage of concrete is most influenced by the total amount of water present in the concrete at the time of mixing and, to a lesser extent, by the cement content.

6.2.4.1 In the absence of test data, the approximate value of the total shrinkage strain for design may be taken as 0.0003 (for more information, see IS 1343).

6.2.5 Creep of Concrete

Creep of concrete depends, in addition to the factors listed in 6.2.4, on the stress in the concrete, age at loading and the duration of loading. As long as the stress in concrete does not exceed one-third of its characteristic compressive strength, creep may be assumed to be proportional to the stress.

6.2.5.1
In the absence of experimental data and detailed information on the effect of the variables, the ultimate creep strain may be estimated from the following values of creep coefficient (that is, ultimate creep strain/elastic strain at the age of loading); for long span structure, it is advisable to determine actual creep strain, likely to take place.

Age at Loading	Creep Coefficient	

7 days	2.2	

28 days	1.6	

1 year	1.1	

NOTE - The ultimate creep strain, estimate as described above does not include the elastic strain.

6.2.6 Thermal Expansion

The coefficient of thermal expansion depends on nature of cement, the aggregate, the cement content, the relative humidity and the size of sections. The value of coefficient of thermal expansion for concrete with different aggregates may be taken as below:

Types of Aggregates	Coefficient of Thermal Expansion for concrete/°C	

Quartzite	1.2 to 1.3	

Sandstone	0.9 to 1.2	

Granite	0.7 to 0.95	

Basalt	0.8 to 0.95	

Limestone	0.6 to 0.9	

7 WORKABILITY

7.1 The concrete mix proportions chosen should be such that the concrete is of adequate workability for the placing conditions of the concrete and can properly be compacted with the means available. Suggested ranges of workability of concrete measured in accordance with IS 1199 are given below:

7.1.1 In the 'very low' category of workability where strict control is necessary, for example pavement quality concrete, measurement of workability by determination of compacting factor will be more appropriate than slump (see IS 1199) and a value of compacting factor of 0.75 to 0.80 is suggested.

7.1.2 In the 'very high' category of workability, measurement of workability by determination of flow will be appropriate (see IS 9103).

8 DURABILITY OF CONCRETE

8.1 General

A durable concrete is one that performs satisfactorily in the working environment during its anticipated exposure conditions during service. The materials and mix proportions specified and used should be such as to maintain its integrity and, if applicable, to protect embedded metal from corrosion.

8.1.1 One of the main characteristics influencing the durability of concrete is its permeability to the ingress of water, oxygen, carbon dioxide, chloride, sulphate and other potentially deleterious substances. Impermeability is governed by the constituents and workmanship used in making the concrete. With normal-weight aggregates a suitably low permeability is achieved by having an adequate cement content, sufficiently low free water cement ratio, by ensuring complete compaction of the concrete, and by adequate curing.

The factors influencing durability include:

a) the environment;
b) the cover to embedded steel;
c) the type and quality of constituent materials;
d) the cement content and water-cement ratio of the concrete;
e) workmanship, to obtain full compaction and efficient curing; and
f) the shape and size of the member.  

The degree of exposure anticipated for the concrete during its service life together with other relevant factors relating to mix composition, workmanship, design and detailing should be considered. The concrete mix to provide adequate durability under these conditions should be chosen taking account of the accuracy of testing regimes for control and compliance as described in this standard.

8.2 Requirements for Durability

8.2.1 Shape and Size of Member

The shape or design details of exposed structures should be such as to promote good drainage of water and to avoid standing pools and rundown of water. Care should also be taken to minimize any cracks that may collect or transmit water. Adequate curing is essential to avoid the harmful effects of early loss of moisture (see 13.5). Member profiles and their intersections with other members shall be designed and detailed in a way to ensure easy flow of concrete and proper compaction during concreting.

Concrete is more vulnerable to deterioration due to chemical or climatic attack when it is in thin sections, in sections under hydrostatic pressure from one side only, in partially immersed sections and at corners and edges of elements. The life of the structure can be lengthened by providing extra cover to steel, by chamfering the corners or by using circular cross sections or by using surface coatings which prevent or reduce the ingress of water, carbon dioxide or aggressive chemicals.

8.2.2 Exposure Conditions

8.2.2.1 General environment

The general environment to which the concrete will be exposed during its working life is classified into five levels of severity, that is, mild, moderate, severe, very severe and extreme as described in Table 3.

8.2.2.2 Abrasive

Specialist literatures may be referred to for durability requirements of concrete surfaces exposed to abrasive action, for example, in case of machinery and metal tyres.

8.2.2.3 Freezing and thawing

Where freezing and thawing actions under wet conditions exist, enhanced durability can be obtained by the use of suitable air entraining admixtures. When concrete lower than grade M 50 is used under these conditions, the mean total air content by volume of the fresh concrete at the time of delivery into the construction should be:

Nominal Maximum Size Aggregate (mm)	Entrained Air Percentage	

20	5 ± 1	

40	4 ± 1	

10 & 12.5	6 ± 1	

Since air entrainment reduces the strength, suitable adjustments may be made in the mix design for achieving required strength.

8.2.2.4 Exposure to sulphate attack

Table 4 gives recommendations for the type of cement, maximum free water/cement ratio and minimum cement content, which are required at different sulphate concentrations in near-neutral ground water having pH of 6 to 9.

For the very high sulphate concentrations in Class 5 conditions, some form of lining such as polyethylene or polychloroprene sheet; or surface coating based on asphalt, chlorinated rubber, epoxy; or polyurethane materials should also be used to prevent access by the sulphate solution.

8.2.3 Requirement of Concrete Cover

8.2.3.1 The protection of the steel in concrete against corrosion depends upon an adequate thickness of good quality concrete.

8.2.3.2 The nominal cover to the reinforcement shall be provided as per 26.4.

8.2.4 Concrete Mix Proportions

8.2.4.1 General

The free water-cement ratio is an important factor in governing the durability of concrete and should always be the lowest value. Appropriate values for minimum cement content and the maximum free water-cement ratio are given in Table 5 for different exposure conditions. The minimum cement content and maximum water-cement ratio apply to 20 mm nominal maximum size aggregate. For other sizes of aggregate they should be changed as given in Table 6.

8.2.4.2 Maximum cement content

Cement content not including fly ash and ground granulated blast furnace slag in excess of 450 kg/m³ should not be used unless special consideration has been given in design to the increased risk of cracking due to drying shrinkage in thin sections, or to early thermal cracking and to the increased risk of damage due to alkali silica reactions.

Notes:

Cement content given in this table is irrespective of grades of cement.  

Use of supersulphated cement is generally restricted where the prevailing temperature is above 40°C.  

Supersulphated cement gives an acceptable life provided that the concrete is dense and prepared with a water-cement ratio of 0.4 or less, in mineral acids, down to pH 3.5.  

The cement contents given in column 6 of this table are the minimum recommended. For SO₃ contents near the upper limit of any class, cement contents above these minimum are advised. For purpose of calculations of SO₃ content if the test results are in the form of SO₄, use: SO₃ = 0.833 × SO₄  

For severe conditions, such as thin sections under hydrostatic pressure on one side only and sections partly immersed, considerations should be given to a further reduction of water-cement ratio.  

Portland Pozzolana Cement conforming to IS 1489 (Part 1) having at least 25% of flyash content, and Portland Slag Cement conforming to IS 455 with slag content more than 50%, give acceptable sulphate resisting properties.  

Where chloride is encountered along with sulphates in soil or ground water, Ordinary Portland Cement with C₃A content from 5 to 8 percent shall be desirable instead of sulphate resisting cement. Alternatively, Portland Slag Cement conforming to IS 455 having at least 50% slag or a blend of Ordinary Portland Cement and slag may be used, provided sufficient performance data is available.

8.2.5 Mix Constituents

8.2.5.1 General

For concrete to be durable, careful selection of the mix and materials is necessary, so that deleterious constituents do not exceed the limits.

8.2.5.2 Chlorides in concrete

Whenever there is chloride in concrete there is an increased risk of corrosion of embedded metal. The higher the chloride content, or if subsequently exposed to warm moist conditions, the greater the risk of corrosion. All constituents may contain chlorides and concrete may be contaminated by chlorides from the external environment. To minimize the chances of deterioration of concrete from harmful chemical salts, the levels of such harmful salts in concrete coming from concrete materials, that is, cement, aggregates water and admixtures, as well as by diffusion from the environment should be limited. The total amount of chloride content (Cl) in the concrete at the time of placing shall be as given in Table 7.

The total acid soluble chloride content should be calculated from the mix proportions and the measured chloride contents of each of the constituents. Wherever possible, the total chloride content of the concrete should be determined.

8.2.5.3 Sulphates in concrete

Sulphates are present in most cements and in some aggregates; excessive amounts of water-soluble sulphate from these or other mix constituents can cause expansion and disruption of concrete. To prevent this, the total water-soluble sulphate content of the concrete mix, expressed as SO₃ where SO₃ = 0.833SO₄ should not exceed 4 percent by mass of the cement in the mix. The sulphate content should be calculated as the total from the various constituents of the mix. The 4 percent limit does not apply to concrete made with super sulphated cement (complying with IS 6909).

8.2.5.4 Alkali-aggregate reaction

Some aggregates containing particular varieties of silica may be susceptible to attack by alkalis (Na₂O and K₂O) originating from cement or other sources, producing an expansive reaction which can cause cracking and disruption of concrete. Damage to concrete from this reaction will normally only occur when all the following are present together:

a) A high moisture level, within the concrete;
b) A cement with high alkali content, or another source of alkali;
c) Aggregate containing an alkali reactive constituent.  

Where the service records of particular cement/aggregate combination are well established, and do not include any instances of cracking due to alkali-aggregate reaction, no further precautions should be necessary. When the materials are unfamiliar, precautions should take one or more of the following forms:

a) Use of non-reactive aggregate from alternate sources.
b) Use of low alkali ordinary Portland cement having total alkali content not more than 0.6 percent (as Na₂O equivalent).  

Further advantage can be obtained by use of fly ash ground conforming to IS 3812 (Part 1) or granulated blast furnace slag conforming to IS 12089 as part replacement of ordinary Portland cement (having total alkali content as Na₂O equivalent not more than 0.6 percent), provided fly ash content is at least 20 percent or slag content is at least 50 percent.

c) Measures to reduce the degree of saturation of the concrete during service such as use of impermeable membranes.
d) Limiting the cement content in the concrete mix and thereby limiting total alkali content in the concrete mix. For more guidance specialist literatures may be referred.

NOTE  

Cement content prescribed in this table is irrespective of the grades of cement and it is inclusive of additions mentioned in 5.2. The additions such as fly ash or ground granulated blast furnace slag may be taken into account in the concrete composition with respect to the cement content and water-cement ratio not exceed the limit of pozzolona and slag specified in IS 1489 (Part I) and IS 455 respectively, beyond which these addition, through permitted, shall not be considered for these purpose.  

Minimum grade for plain concrete under mild exposure condition is not specified.  

The minimum cement content, maximum free water-cement ratio and minimum grade for concrete are individually related to exposure.

Table 6 Adjustments to Minimum Cement Contents for Aggregate
(Clause 8.2.4.1)

Sr. No.	Nominal Maximum Aggregate Size mm	Adjustments to Minimum Cement Contents in Table 5 kg/m³	

1	10	+40	

2	20	0	

3	40	-30	

Table 7 Limits of Chloride Content of Concrete
(Clause 8.2.5.2)

Sr. No.	Type or Use of Concrete	Maximum Total Acid Soluble Chloride Content Expressed as kg/m³ of Concrete	

1	Concrete containing metal and steam cured at elevated temperature and pre-stressed concrete	0.4	

2	Reinforced concrete of plain concrete containing embedded metal	0.6	

3	Concrete not containing embedded metal or any material requiring protection from chloride	3	

8.2.6 Concrete in Aggressive Soils and Water

8.2.6.1 General

The destructive action of aggressive waters on concrete is progressive. The rate of deterioration decreases as the concrete is made stronger and more impermeable, and increases as the salt content of the water increases. Where structures are only partially immersed or are in contact with aggressive soils or waters on one side only evaporation may cause serious concentrations of salts with subsequent deterioration, even where the original salt content of the soil or water is not high.

NOTE - Guidance regarding requirements for concrete exposed to sulphate attack is given in 8.2.2.4.

8.2.6.2 Drainage

At sites where alkali concentrations are high or may become very high, the ground water should be lowered by drainage so that it will not come into direct contact with the concrete.

Additional protection may be obtained by the use of impermeable barriers.

8.2.7 Compaction, Finishing and Curing

Adequate compaction without segregation should be ensured by providing suitable workability and by employing appropriate placing and compacting equipment and procedures. Full compaction is particularly important in the vicinity of construction and movement joints and of embedded water bars and reinforcement.

Good finishing practices are essential for durable concrete.

Overworking to the surface and the addition of water cement to aid in finishing should be avoided; the resulting laitance will have impaired strength and durability and will be particularly vulnerable to freezing and thawing under wet conditions.

It is essential to use proper and adequate curing techniques to reduce the permeability of the concrete and enhance its durability by extending the hydration of the cement, particularly in its surface zone (see 13.5).

8.2.8 Concrete in Sea-water

Concrete in sea-water or exposed directly along the sea-coast shall be at least M 20 Grade in the case of plain concrete and M 30 in case of reinforced concrete. The use of slag or pozzolana cement is advantageous under such conditions.

8.2.8.1 Special attention shall be given to the design of the mix to obtain the densest possible concrete; slag, broken brick, soft limestone, soft sandstone, or other porous or weak aggregates shall not be used.

8.2.8.2 As far as possible, preference shall be given to precast members unreinforced, well-cured and hardened, without sharp corners, and having trowel smooth finished surfaces free from crazing, cracks or other defects; plastering should be avoided.

8.2.8.3 No construction joints shall be allowed within 600 mm below low water-level or within 600 mm of the upper and lower planes of wave action. Where unusually severe conditions or abrasion are anticipated, such parts of the work shall be protected by bituminous or silica-fluoride coatings or stone facing bedded with bitumen.

8.2.8.4 In reinforced concrete structures, care shall be taken to protect the reinforcement from exposure to saline atmosphere during storage, fabrication and use. It may be achieved by treating the surface of reinforcement with cement wash or by suitable methods.

9 CONCRETE MIX PROPORTIONING

9.1 Mix Proportion

The mix proportions shall be selected to ensure the workability of the fresh concrete and when concrete is hardened, it shall have the required strength, durability and surface finish.

9.1.1 The determination of the proportions of cement, aggregates and water to attain the required strengths shall be made as follows:

a) By designing the concrete mix; such concrete shall be called 'Design mix concrete', or
b) By adopting nominal concrete mix; such concrete shall be called 'Nominal mix concrete'.  

Design mix concrete is preferred to nominal mix. If design mix concrete cannot be used for any reason on the work for grades of M 20 or lower, nominal mixes may be used with the permission of engineer-in-charge, which, however, is likely to involve a higher cement content.

9.1.2 Information Required

In specifying a particular grade of concrete, the following information shall be included:

a) Type of mix, that is, design mix concrete or nominal mix concrete;
b) Grade designation;
c) Type of cement;
d) Maximum nominal size of aggregate;
e) Minimum cement content (for design mix concrete);
f) Maximum water-cement ratio;
g) Workability;
h) Mix proportion (for nominal mix concrete);
j) Exposure conditions as per Tables 4 and 5;
k) Maximum temperature of concrete at the time of placing;
m) Method of placing; and
n) Degree of supervision.  

9.1.2.1 In appropriate circumstances, the following additional information may be specified:

a) Type of aggregate,
b) Maximum cement content, and
c) Whether an admixture shall or shall not be used and the type of admixture and the condition of use.

9.2 Design Mix Concrete

9.2.1 As the guarantor of quality of concrete used in the construction, the constructor shall carry out the mix design and the mix so designed (not the method of design) shall be approved by the employer within the limitations of parameters and other stipulations laid down by this standard. If so desired, the employer shall be provided with supporting data including graphs showing strength versus water-cement ratio for range of proportions, complete trial mix proportioning details to substantiate the choice of cement content, fine and coarse aggregate content, water, mineral admixtures, chemical admixtures, etc.

9.2.2 The mix shall be designed to produce the grade of concrete having the required workability and a characteristic strength not less than appropriate values given in Table 2. Proportion/grading of aggregates shall be made by trial in such a way as to make densest possible concrete. The target mean strength of concrete mix should be equal to the characteristic strength plus 1.65 times the standard deviation.

9.2.3 Mix design done earlier not prior to one year may be considered adequate for later work provided there is no change in source and the quality of the materials.

9.2.4 Standard Deviation

The standard deviation for each grade of concrete shall be calculated, separately.

9.2.4.1 Standard deviation based on test strength of sample

a) Number of test results of samples - The total number of test strength of samples required to constitute an acceptable record for calculation of standard deviation shall be not less than 30. Attempts should be made to obtain the 30 samples, as early as possible, when a mix is used for the first time.
b) In case of significant changes in concrete - When significant changes are made in the production of concrete batches (for example changes in the materials used, mix design, equipment or technical control), the standard deviation value shall be separately calculated for such batches of concrete.
c) Standard deviation to be brought up to date - The calculation of the standard deviation shall be brought up to date after every change of mix design.

9.2.4.2 Assumed standard deviation

Where sufficient test results for a particular grade of concrete are not available, the value of standard deviation given in Table 8 may be assumed for design of mix in the first instance. As soon as the results of samples are available, actual calculated standard deviation shall be used and the mix designed properly. However, when adequate past records for a similar grade exit and justify to the designer a value of standard deviation different from that shown in Table 8, it shall be permissible to use that value.

NOTE  

The above values correspond to the site control having proper storage of cement; weigh batching of all materials; controlled addition of water; regular checking of all materials, aggregate gradings and moisture content; and periodical checking of workability and strength. Where there is deviation from the above the values given in the above table shall be increased by 1 N/mm².  

For grades above M 60, the standard deviation shall be established by actual trials based on assumed proportions, before finalizing the mix.

9.3 Nominal Mix Concrete

Nominal mix concrete may be used for concrete of M 20 or lower. The proportions of materials for nominal mix concrete shall be in accordance with Table 9.

9.3.1 The cement content of the mix specified in Table 9 for any nominal mix shall be proportionately increased if the quantity of water in a mix has to be increased to overcome the difficulties of placement and compaction so that the water-cementitious as specified is not exceeded.

NOTE  

The proportion of the fine to coarse aggregates should be adjusted from upper limit to lower limit progressively as the grading of fine aggregates becomes finer and the maximum size of coarse aggregate becomes larger. Graded coarse aggregate shall be used.  

Quantity of water required from durability point of view may be less than the value given above.
Example: For an average grading of fine aggregate (that is, Zone II of Table 4 of IS 383), the proportions shall be 1:1½, 1:2 and 1:2½ for maximum size of aggregates 10 mm, 20 mm and 40 mm respectively.

10 PRODUCTION OF CONCRETE

10.1 Quality Assurance Measures

10.1.1 In order that the properties of the completed structure be consistent with the requirements and the assumptions made during the planning and the design, adequate quality assurance measures shall be taken. The construction should result in satisfactory strength, serviceability and long term durability so as to lower the overall life-cycle cost. Quality assurance in construction activity relates to proper design, use of adequate materials and components to be supplied by the producers, proper workmanship in the execution of works by the contractor and ultimately proper care during the use of structure including timely maintenance and repair by the owner.
